Repository: pbriquet/MyOldPythonCodes

File: Math/NeuralNetwork/Badheshia/databases-compiled-data.csv (part 2 of 2)
Pure_09,100,0,0,0,0,0,0,0,0,0,0,0,0,0,0,0,0,0,0,,527,43.3,Smithhalls hb 14-4 Refs 7,20, 50. 7 - US Bur. Stds, Circular C447, Mecanical Properties of Metals and Alloys, Washington 1952,  20- BSIRA , Physical Constants of Some commercial steels at Elevated Temperatures, London, 1953. 50 - ASM Reference Book p143, 
Pure_10,100,0,0,0,0,0,0,0,0,0,0,0,0,0,0,0,0,0,0,,600,38.9,Smithhalls hb 14-4 Refs 7,20, 50. 7 - US Bur. Stds, Circular C447, Mecanical Properties of Metals and Alloys, Washington 1952,  20- BSIRA , Physical Constants of Some commercial steels at Elevated Temperatures, London, 1953. 50 - ASM Reference Book p143, 
Pure_11,100,0,0,0,0,0,0,0,0,0,0,0,0,0,0,0,0,0,0,,727,32.3,Smithhalls hb 14-4 Refs 7,20, 50. 7 - US Bur. Stds, Circular C447, Mecanical Properties of Metals and Alloys, Washington 1952,  20- BSIRA , Physical Constants of Some commercial steels at Elevated Temperatures, London, 1953. 50 - ASM Reference Book p143, 
Pure_12,100,0,0,0,0,0,0,0,0,0,0,0,0,0,0,0,0,0,0,,800,29.7,Smithhalls hb 14-4 Refs 7,20, 50. 7 - US Bur. Stds, Circular C447, Mecanical Properties of Metals and Alloys, Washington 1952,  20- BSIRA , Physical Constants of Some commercial steels at Elevated Temperatures, London, 1953. 50 - ASM Reference Book p143, 
Steel69_1,Balance,0.08,0.5,10.5,2.75,0,18,0,0,0.9,1,0,0,0,0,0,0,0,0,Normalised,23,16.3,Smithhalls hb 14-30 
Steel69_2,Balance,0.08,0.5,10.5,2.75,0,18,0,0,0.9,1,0,0,0,0,0,0,0,0,Normalised,100,17.6,Smithhalls hb 14-30 
Steel70_1,Balance,0.1,0.8,10,2.75,0,18,0,0,0,1.5,0,0,0.6,0,0,0,0,0,Normalised,23,-,Smithhalls hb 14-30 
Steel70_2,Balance,0.1,0.8,10,2.75,0,18,0,0,0,1.5,0,0,0.6,0,0,0,0,0,Normalised,100,15.5,Smithhalls hb 14-30 
Steel71_1,Balance,0.06,0.6,8.5,2.5,0,18,0,0,0,0.7,0,0,0,0,0,0,0,0,Normalised,23,-,Smithhalls hb 14-30 
Steel71_2,Balance,0.06,0.6,8.5,2.5,0,18,0,0,0,0.7,0,0,0,0,0,0,0,0,Normalised,100,16.3,Smithhalls hb 14-30 
Steel72_1,Balance,0.25,0.7,0,0,0,12.5,0,0,0,0.7,0,0,0,0,0,0,0,0,Hardened and tempered,23,24.3,Smithhalls hb 14-30 
Steel72_2,Balance,0.25,0.7,0,0,0,12.5,0,0,0,0.7,0,0,0,0,0,0,0,0,Hardened and tempered,100,-,Smithhalls hb 14-30 
Steel72_3,Balance,0.25,0.7,0,0,0,12.5,0,0,0,0.7,0,0,0,0,0,0,0,0,Hardened and tempered,300,-,Smithhalls hb 14-30 
Steel72_4,Balance,0.25,0.7,0,0,0,12.5,0,0,0,0.7,0,0,0,0,0,0,0,0,Hardened and tempered,500,-,Smithhalls hb 14-30 
Steel72_5,Balance,0.25,0.7,0,0,0,12.5,0,0,0,0.7,0,0,0,0,0,0,0,0,Hardened and tempered,600,26,Smithhalls hb 14-30 
Steel73_1,Balance,0.4,0.9,0,0,0,29,0,0,0,0.8,0,0,0,0,0,0,0,0,Tempered,23,20.9,Smithhalls hb 14-30 
Steel73_2,Balance,0.4,0.9,0,0,0,29,0,0,0,0.8,0,0,0,0,0,0,0,0,Tempered,100,-,Smithhalls hb 14-30 
Steel73_3,Balance,0.4,0.9,0,0,0,29,0,0,0,0.8,0,0,0,0,0,0,0,0,Tempered,200,-,Smithhalls hb 14-30 
Steel73_4,Balance,0.4,0.9,0,0,0,29,0,0,0,0.8,0,0,0,0,0,0,0,0,Tempered,400,-,Smithhalls hb 14-30 
Steel73_5,Balance,0.4,0.9,0,0,0,29,0,0,0,0.8,0,0,0,0,0,0,0,0,Tempered,600,-,Smithhalls hb 14-30 
Steel73_6,Balance,0.4,0.9,0,0,0,29,0,0,0,0.8,0,0,0,0,0,0,0,0,Tempered,800,-,Smithhalls hb 14-30 
Steel73_7,Balance,0.4,0.9,0,0,0,29,0,0,0,0.8,0,0,0,0,0,0,0,0,Tempered,1000,-,Smithhalls hb 14-30 
Steel74_1,Balance,1.7,0.7,0,0,0,27,0,0,0,0.7,0,0,0,0,0,0,0,0,Tempered,23,20.9,Smithhalls hb 14-30 
Steel74_2,Balance,1.7,0.7,0,0,0,27,0,0,0,1.7,0,0,0,0,0,0,0,0,Tempered,100,-,Smithhalls hb 14-30 
Steel74_3,Balance,1.7,0.7,0,0,0,27,0,0,0,1.7,0,0,0,0,0,0,0,0,Tempered,200,-,Smithhalls hb 14-30 
Steel74_4,Balance,1.7,0.7,0,0,0,27,0,0,0,1.7,0,0,0,0,0,0,0,0,Tempered,400,-,Smithhalls hb 14-30 
Steel74_5,Balance,1.7,0.7,0,0,0,27,0,0,0,1.7,0,0,0,0,0,0,0,0,Tempered,600,-,Smithhalls hb 14-30 
Steel74_6,Balance,1.7,0.7,0,0,0,27,0,0,0,1.7,0,0,0,0,0,0,0,0,Tempered,800,-,Smithhalls hb 14-30 
Steel74_7,Balance,1.7,0.7,0,0,0,27,0,0,0,1.7,0,0,0,0,0,0,0,0,Tempered,1000,-,Smithhalls hb 14-30 
Steel75_1,Balance,0.3,1.5,10,0,0,20,0,0,0,1.5,0,0,0,0,0,0,0,0,,23,-,Smithhalls hb 14-30 
Steel75_2,Balance,0.3,1.5,10,0,0,20,0,0,0,1.5,0,0,0,0,0,0,0,0,,100,15.5,Smithhalls hb 14-30 
Steel75_3,Balance,0.3,1.5,10,0,0,20,0,0,0,1.5,0,0,0,0,0,0,0,0,,500,-,Smithhalls hb 14-30 
Steel75_4,Balance,0.3,1.5,10,0,0,20,0,0,0,1.5,0,0,0,0,0,0,0,0,,800,26.8,Smithhalls hb 14-30 
Steel75_5,Balance,0.3,1.5,10,0,0,20,0,0,0,1.5,0,0,0,0,0,0,0,0,,1100,-,Smithhalls hb 14-30 
Steel76_1,Balance,0.35,0.8,7,0,0,21,0,0,0,1.5,4,0,0,0,0,0,0,0,,23,10.9,Smithhalls hb 14-30 
Steel76_2,Balance,0.35,0.8,0,0,0,21,0,0,0,1.5,4,0,0,0,0,0,0,0,,100,-,Smithhalls hb 14-30 
Steel76_3,Balance,0.35,0.8,0,0,0,21,0,0,0,1.5,4,0,0,0,0,0,0,0,,300,-,Smithhalls hb 14-30 
Steel76_4,Balance,0.35,0.8,0,0,0,21,0,0,0,1.5,4,0,0,0,0,0,0,0,,500,-,Smithhalls hb 14-30 
Steel76_5,Balance,0.35,0.8,0,0,0,21,0,0,0,1.5,4,0,0,0,0,0,0,0,,700,-,Smithhalls hb 14-30 
Steel76_6,Balance,0.35,0.8,0,0,0,21,0,0,0,1.5,4,0,0,0,0,0,0,0,,900,26.8,Smithhalls hb 14-30 
Steel76_7,Balance,0.35,0.8,0,0,0,21,0,0,0,1.5,4,0,0,0,0,0,0,0,,1000,-,Smithhalls hb 14-30 
Steel77_1,Balance,0.2,1.3,13,0,0,25,0,0,0,1.2,0,0,0,0,0,0,0,0,Normalised,23,13.8,Smithhalls hb 14-30 
Steel77_2,Balance,0.2,1.3,13,0,0,25,0,0,0,1.2,0,0,0,0,0,0,0,0,Normalised,100,-,Smithhalls hb 14-30 
Steel77_3,Balance,0.2,1.3,13,0,0,25,0,0,0,1.2,0,0,0,0,0,0,0,0,Normalised,200,-,Smithhalls hb 14-30 
Steel77_4,Balance,0.2,1.3,13,0,0,25,0,0,0,1.2,0,0,0,0,0,0,0,0,Normalised,400,-,Smithhalls hb 14-30 
Steel77_5,Balance,0.2,1.3,13,0,0,25,0,0,0,1.2,0,0,0,0,0,0,0,0,Normalised,600,-,Smithhalls hb 14-30 
Steel77_6,Balance,0.2,1.3,13,0,0,25,0,0,0,1.2,0,0,0,0,0,0,0,0,Normalised,800,-,Smithhalls hb 14-30 
Steel77_7,Balance,0.2,1.3,13,0,0,25,0,0,0,1.2,0,0,0,0,0,0,0,0,Normalised,1000,-,Smithhalls hb 14-30 
Steel78_1,Balance,0.2,0.8,12,0,0,23,0,0,0,1,3,0,0,0,0,0,0,0,Normalised,23,12.6,Smithhalls hb 14-30 
Steel78_2,Balance,0.2,0.8,12,0,0,23,0,0,0,1,3,0,0,0,0,0,0,0,Normalised,100,-,Smithhalls hb 14-30 
Steel78_3,Balance,0.2,0.8,12,0,0,23,0,0,0,1,3,0,0,0,0,0,0,0,Normalised,300,-,Smithhalls hb 14-30 
Steel78_4,Balance,0.2,0.8,12,0,0,23,0,0,0,1,3,0,0,0,0,0,0,0,Normalised,500,-,Smithhalls hb 14-30 
Steel78_5,Balance,0.2,0.8,12,0,0,23,0,0,0,1,3,0,0,0,0,0,0,0,Normalised,700,-,Smithhalls hb 14-30 
Steel78_6,Balance,0.2,0.8,12,0,0,23,0,0,0,1,3,0,0,0,0,0,0,0,Normalised,900,-,Smithhalls hb 14-30 
Steel78_7,Balance,0.2,0.8,12,0,0,23,0,0,0,1,3,0,0,0,0,0,0,0,Normalised,1000,29.3,Smithhalls hb 14-30 
Steel79_1,Balance,0.2,1,20,0,0,25,0,0,0,1.5,0,0,0,0,0,0,0,0,Normalised,23,15.9,Smithhalls hb 14-30 
Steel79_2,Balance,0.2,1,20,0,0,25,0,0,0,1.5,0,0,0,0,0,0,0,0,Normalised,100,-,Smithhalls hb 14-30 
Steel79_3,Balance,0.2,1,20,0,0,25,0,0,0,1.5,0,0,0,0,0,0,0,0,Normalised,200,-,Smithhalls hb 14-30 
Steel79_4,Balance,0.2,1,20,0,0,25,0,0,0,1.5,0,0,0,0,0,0,0,0,Normalised,400,-,Smithhalls hb 14-30 
Steel79_5,Balance,0.2,1,20,0,0,25,0,0,0,1.5,0,0,0,0,0,0,0,0,Normalised,600,-,Smithhalls hb 14-30 
Steel79_6,Balance,0.2,1,20,0,0,25,0,0,0,1.5,0,0,0,0,0,0,0,0,Normalised,800,-,Smithhalls hb 14-30 
Steel79_7,Balance,0.2,1,20,0,0,25,0,0,0,1.5,0,0,0,0,0,0,0,0,Normalised,1000,-,Smithhalls hb 14-30 
Steel80_1,Balance,0.35,0.75,25,0,0,15,0,0,0,0.9,0,0,0,0,0,0,0,0,,23,12.6,Smithhalls hb 14-30 
Steel80_2,Balance,0.35,0.75,25,0,0,15,0,0,0,0.9,0,0,0,0,0,0,0,0,,100,-,Smithhalls hb 14-30 
Steel80_3,Balance,0.35,0.75,25,0,0,15,0,0,0,0.9,0,0,0,0,0,0,0,0,,300,-,Smithhalls hb 14-30 
Steel80_4,Balance,0.35,0.75,25,0,0,15,0,0,0,0.9,0,0,0,0,0,0,0,0,,500,-,Smithhalls hb 14-30 
Steel80_5,Balance,0.35,0.75,25,0,0,15,0,0,0,0.9,0,0,0,0,0,0,0,0,,700,-,Smithhalls hb 14-30 
Steel80_6,Balance,0.35,0.75,25,0,0,15,0,0,0,0.9,0,0,0,0,0,0,0,0,,900,-,Smithhalls hb 14-30 
Steel80_7,Balance,0.35,0.75,25,0,0,15,0,0,0,0.9,0,0,0,0,0,0,0,0,,1000,29.3,Smithhalls hb 14-30 
Steel81_1,Balance,0.5,1.5,35,0,0,15,0,0,0,2,0,0,0,0,0,0,0,0,,23,-,Smithhalls hb 14-30 
Steel81_2,Balance,0.5,1.5,35,0,0,15,0,0,0,2,0,0,0,0,0,0,0,0,,100,13.4,Smithhalls hb 14-30 
Steel81_3,Balance,0.5,1.5,35,0,0,15,0,0,0,2,0,0,0,0,0,0,0,0,,500,-,Smithhalls hb 14-30 
Steel81_4,Balance,0.5,1.5,35,0,0,15,0,0,0,2,0,0,0,0,0,0,0,0,,800,-,Smithhalls hb 14-30 
Steel81_5,Balance,0.5,1.5,35,0,0,15,0,0,0,2,0,0,0,0,0,0,0,0,,1100,-,Smithhalls hb 14-30 
Steel82_1,Balance,0.5,1.5,40,0,0,20,0,0,0,2,0,0,0,0,0,0,0,0,Cast,23,-,Smithhalls hb 14-30 
Steel82_2,Balance,0.5,1.5,40,0,0,20,0,0,0,2,0,0,0,0,0,0,0,0,Cast,100,13.4,Smithhalls hb 14-30 
Steel82_3,Balance,0.5,1.5,40,0,0,20,0,0,0,2,0,0,0,0,0,0,0,0,Cast,500,-,Smithhalls hb 14-30 
Steel82_4,Balance,0.5,1.5,40,0,0,20,0,0,0,2,0,0,0,0,0,0,0,0,Cast,800,23.9,Smithhalls hb 14-30 
Steel82_5,Balance,0.5,1.5,40,0,0,20,0,0,0,2,0,0,0,0,0,0,0,0,Cast,1100,-,Smithhalls hb 14-30 
Steel83_1,Balance,0.5,1.5,60,0,0,15,0,0,0,2,0,0,0,0,0,0,0,0,Cast,23,-,Smithhalls hb 14-30 
Steel83_2,Balance,0.5,1.5,60,0,0,15,0,0,0,2,0,0,0,0,0,0,0,0,Cast,100,13.4,Smithhalls hb 14-30 
Steel83_3,Balance,0.5,1.5,60,0,0,15,0,0,0,2,0,0,0,0,0,0,0,0,Cast,500,-,Smithhalls hb 14-30 
Steel83_4,Balance,0.5,1.5,60,0,0,15,0,0,0,2,0,0,0,0,0,0,0,0,Cast,800,23,Smithhalls hb 14-30 
Steel83_5,Balance,0.5,1.5,60,0,0,15,0,0,0,2,0,0,0,0,0,0,0,0,Cast,1100,-,Smithhalls hb 14-30 
Steel84_1,Balance,0.01,1.5,13.9,2.3,0,16.4,0,0.02,0.06,0.75,0,0,0.08,0.01,0.02,0,0.01,0,,27,13.4,Thermal and Structural Properties of Fusion related Materials, P. Kardititas, M-J Baptiste, http://www-ferp.ucsd.edu/LIB/PROPS/PANOS/ss.html
Steel84_2,Balance,0.01,1.5,13.9,2.3,0,16.4,0,0.02,0.06,0.75,0,0,0.08,0.01,0.02,0,0.01,0,,127,15.2,Thermal and Structural Properties of Fusion related Materials, P. Kardititas, M-J Baptiste, http://www-ferp.ucsd.edu/LIB/PROPS/PANOS/ss.html
Steel84_3,Balance,0.01,1.5,13.9,2.3,0,16.4,0,0.02,0.06,0.75,0,0,0.08,0.01,0.02,0,0.01,0,,227,16.75,Thermal and Structural Properties of Fusion related Materials, P. Kardititas, M-J Baptiste, http://www-ferp.ucsd.edu/LIB/PROPS/PANOS/ss.html
Steel84_4,Balance,0.01,1.5,13.9,2.3,0,16.4,0,0.02,0.06,0.75,0,0,0.08,0.01,0.02,0,0.01,0,,327,18.3,Thermal and Structural Properties of Fusion related Materials, P. Kardititas, M-J Baptiste, http://www-ferp.ucsd.edu/LIB/PROPS/PANOS/ss.html
Steel84_5,Balance,0.01,1.5,13.9,2.3,0,16.4,0,0.02,0.06,0.75,0,0,0.08,0.01,0.02,0,0.01,0,,427,19.8,Thermal and Structural Properties of Fusion related Materials, P. Kardititas, M-J Baptiste, http://www-ferp.ucsd.edu/LIB/PROPS/PANOS/ss.html
Steel84_6,Balance,0.01,1.5,13.9,2.3,0,16.4,0,0.02,0.06,0.75,0,0,0.08,0.01,0.02,0,0.01,0,,527,21.3,Thermal and Structural Properties of Fusion related Materials, P. Kardititas, M-J Baptiste, http://www-ferp.ucsd.edu/LIB/PROPS/PANOS/ss.html
Steel84_7,Balance,0.01,1.5,13.9,2.3,0,16.4,0,0.02,0.06,0.75,0,0,0.08,0.01,0.02,0,0.01,0,,627,22.75,Thermal and Structural Properties of Fusion related Materials, P. Kardititas, M-J Baptiste, http://www-ferp.ucsd.edu/LIB/PROPS/PANOS/ss.html
Steel84_8,Balance,0.01,1.5,13.9,2.3,0,16.4,0,0.02,0.06,0.75,0,0,0.08,0.01,0.02,0,0.01,0,,727,24.2,Thermal and Structural Properties of Fusion related Materials, P. Kardititas, M-J Baptiste, http://www-ferp.ucsd.edu/LIB/PROPS/PANOS/ss.html
Steel85_1,Balance,0.1 max,0.3/0.5,0,0,0,0,0,0,0,0,0,0,0,0,0.04 max,0.05max,0,0,,0,65.2,MATWEB online database http://matweb.com
Steel85_2,Balance,0.1 max,0.3/0.5,0,0,0,0,0,0,0,0,0,0,0,0,0.04 max,0.05max,0,0,,1000,27.3,MATWEB online database http://matweb.com
Steel85_3,Balance,0.1 max,0.3/0.5,0,0,0,0,0,0,0,0,0,0,0,0,0.04 max,0.05max,0,0,,800,28.4,MATWEB online database http://matweb.com
Steel85_4,Balance,0.1 max,0.3/0.5,0,0,0,0,0,0,0,0,0,0,0,0,0.04 max,0.05max,0,0,,600,36.3,MATWEB online database http://matweb.com
Steel85_5,Balance,0.1 max,0.3/0.5,0,0,0,0,0,0,0,0,0,0,0,0,0.04 max,0.05max,0,0,,400,45.2,MATWEB online database http://matweb.com
Steel85_6,Balance,0.1 max,0.3/0.5,0,0,0,0,0,0,0,0,0,0,0,0,0.04 max,0.05max,0,0,,200,54.7,MATWEB online database http://matweb.com
Steel85_7,Balance,0.1 max,0.3/0.5,0,0,0,0,0,0,0,0,0,0,0,0,0.04 max,0.05max,0,0,,100,60.2,MATWEB online database http://matweb.com
Steel86_1,Balance,0.13/0.18,0.3/0.6,0,0,0,0,0,0,0,0,0,0,0,0,0.04 max,0.05max,0,0,,0,51.9,MATWEB online database http://matweb.com
Steel86_2,Balance,0.13/0.18,0.3/0.6,0,0,0,0,0,0,0,0,0,0,0,0,0.04 max,0.05max,0,0,,200,48.9,MATWEB online database http://matweb.com
Steel86_3,Balance,0.13/0.18,0.3/0.6,0,0,0,0,0,0,0,0,0,0,0,0,0.04 max,0.05max,0,0,,100,51,MATWEB online database http://matweb.com
Steel87_1,Balance,0.19/0.25,0.3/0.6,0,0,0,0,0,0,0,0,0,0,0,0,0.04 max,0.05max,0,0,,0,51.9,MATWEB online database http://matweb.com
Steel87_2,Balance,0.19/0.25,0.3/0.6,0,0,0,0,0,0,0,0,0,0,0,0,0.04 max,0.05max,0,0,,800,26.1,MATWEB online database http://matweb.com
Steel87_3,Balance,0.19/0.25,0.3/0.6,0,0,0,0,0,0,0,0,0,0,0,0,0.04 max,0.05max,0,0,,1000,27.2,MATWEB online database http://matweb.com
Steel87_4,Balance,0.19/0.25,0.3/0.6,0,0,0,0,0,0,0,0,0,0,0,0,0.04 max,0.05max,0,0,,1200,29.8,MATWEB online database http://matweb.com
Steel87_5,Balance,0.19/0.25,0.3/0.6,0,0,0,0,0,0,0,0,0,0,0,0,0.04 max,0.05max,0,0,,700,31.8,MATWEB online database http://matweb.com
Steel87_6,Balance,0.19/0.25,0.3/0.6,0,0,0,0,0,0,0,0,0,0,0,0,0.04 max,0.05max,0,0,,600,35.6,MATWEB online database http://matweb.com
Steel87_7,Balance,0.19/0.25,0.3/0.6,0,0,0,0,0,0,0,0,0,0,0,0,0.04 max,0.05max,0,0,,500,39.4,MATWEB online database http://matweb.com
Steel87_8,Balance,0.19/0.25,0.3/0.6,0,0,0,0,0,0,0,0,0,0,0,0,0.04 max,0.05max,0,0,,400,42.7,MATWEB online database http://matweb.com
Steel87_9,Balance,0.19/0.25,0.3/0.6,0,0,0,0,0,0,0,0,0,0,0,0,0.04 max,0.05max,0,0,,300,46,MATWEB online database http://matweb.com
Steel87_10,Balance,0.19/0.25,0.3/0.6,0,0,0,0,0,0,0,0,0,0,0,0,0.04 max,0.05max,0,0,,200,49,MATWEB online database http://matweb.com
Steel87_11,Balance,0.19/0.25,0.3/0.6,0,0,0,0,0,0,0,0,0,0,0,0,0.04 max,0.05max,0,0,,100,51.2,MATWEB online database http://matweb.com
Steel88_1,Balance,0.22/0.28,0.3/0.6,0,0,0,0,0,0,0,0,0,0,0,0,0.04 max,0.05max,0,0,,0,51.9,MATWEB online database http://matweb.com
Steel88_2,Balance,0.22/0.28,0.3/0.6,0,0,0,0,0,0,0,0,0,0,0,0,0.04 max,0.05max,0,0,,800,26.1,MATWEB online database http://matweb.com
Steel88_3,Balance,0.22/0.28,0.3/0.6,0,0,0,0,0,0,0,0,0,0,0,0,0.04 max,0.05max,0,0,,700,31.8,MATWEB online database http://matweb.com
Steel88_4,Balance,0.22/0.28,0.3/0.6,0,0,0,0,0,0,0,0,0,0,0,0,0.04 max,0.05max,0,0,,600,35.6,MATWEB online database http://matweb.com
Steel88_5,Balance,0.22/0.28,0.3/0.6,0,0,0,0,0,0,0,0,0,0,0,0,0.04 max,0.05max,0,0,,500,39.4,MATWEB online database http://matweb.com
Steel88_6,Balance,0.22/0.28,0.3/0.6,0,0,0,0,0,0,0,0,0,0,0,0,0.04 max,0.05max,0,0,,400,42.7,MATWEB online database http://matweb.com
Steel88_7,Balance,0.22/0.28,0.3/0.6,0,0,0,0,0,0,0,0,0,0,0,0,0.04 max,0.05max,0,0,,300,46,MATWEB online database http://matweb.com
Steel88_8,Balance,0.22/0.28,0.3/0.6,0,0,0,0,0,0,0,0,0,0,0,0,0.04 max,0.05max,0,0,,200,49,MATWEB online database http://matweb.com
Steel88_9,Balance,0.22/0.28,0.3/0.6,0,0,0,0,0,0,0,0,0,0,0,0,0.04 max,0.05max,0,0,,100,51.2,MATWEB online database http://matweb.com
Steel89_1,Balance,0.27/0.34,0.6/0.9,0,0,0,0,0,0,0,0,0,0,0,0,0.04 max,0.05max,0,0,,100,43.6,MATWEB online database http://matweb.com
Steel89_2,Balance,0.27/0.34,0.6/0.9,0,0,0,0,0,0,0,0,0,0,0,0,0.04 max,0.05max,0,0,,0,50.7,MATWEB online database http://matweb.com
Steel90_1,Balance,0.34/0.42,0.6/0.9,0,0,0,0,0,0,0,0,0,0,0,0,0.04 max,0.05max,0,0,,100,50.7,MATWEB online database http://matweb.com
Steel90_2,Balance,0.34/0.42,0.6/0.9,0,0,0,0,0,0,0,0,0,0,0,0,0.04 max,0.05max,0,0,,0,51.9,MATWEB online database http://matweb.com
Steel90_3,Balance,0.34/0.42,0.6/0.9,0,0,0,0,0,0,0,0,0,0,0,0,0.04 max,0.05max,0,0,,300,24.7,MATWEB online database http://matweb.com
Steel90_4,Balance,0.34/0.42,0.6/0.9,0,0,0,0,0,0,0,0,0,0,0,0,0.04 max,0.05max,0,0,,1200,29.8,MATWEB online database http://matweb.com
Steel90_5,Balance,0.34/0.42,0.6/0.9,0,0,0,0,0,0,0,0,0,0,0,0,0.04 max,0.05max,0,0,,700,30.1,MATWEB online database http://matweb.com
Steel90_6,Balance,0.34/0.42,0.6/0.9,0,0,0,0,0,0,0,0,0,0,0,0,0.04 max,0.05max,0,0,,1000,32.9,MATWEB online database http://matweb.com
Steel90_7,Balance,0.34/0.42,0.6/0.9,0,0,0,0,0,0,0,0,0,0,0,0,0.04 max,0.05max,0,0,,600,33.9,MATWEB online database http://matweb.com
Steel90_8,Balance,0.34/0.42,0.6/0.9,0,0,0,0,0,0,0,0,0,0,0,0,0.04 max,0.05max,0,0,,500,38.2,MATWEB online database http://matweb.com
Steel90_9,Balance,0.34/0.42,0.6/0.9,0,0,0,0,0,0,0,0,0,0,0,0,0.04 max,0.05max,0,0,,400,41.7,MATWEB online database http://matweb.com
Steel90_10,Balance,0.34/0.42,0.6/0.9,0,0,0,0,0,0,0,0,0,0,0,0,0.04 max,0.05max,0,0,,300,45.7,MATWEB online database http://matweb.com
Steel90_11,Balance,0.34/0.42,0.6/0.9,0,0,0,0,0,0,0,0,0,0,0,0,0.04 max,0.05max,0,0,,200,48.1,MATWEB online database http://matweb.com
Steel91_1,Balance,0.22/0.28,0.6/0.9,0,0,0,0,0,0,0,0,0,0,0,0,0.04 max,0.05max,0,0,,100,51.2,MATWEB online database http://matweb.com
Steel91_2,Balance,0.22/0.28,0.6/0.9,0,0,0,0,0,0,0,0,0,0,0,0,0.04 max,0.05max,0,0,,0,51.9,MATWEB online database http://matweb.com
Steel91_3,Balance,0.22/0.28,0.6/0.9,0,0,0,0,0,0,0,0,0,0,0,0,0.04 max,0.05max,0,0,,800,26.1,MATWEB online database http://matweb.com
Steel91_4,Balance,0.22/0.28,0.6/0.9,0,0,0,0,0,0,0,0,0,0,0,0,0.04 max,0.05max,0,0,,1000,27.2,MATWEB online database http://matweb.com
Steel91_5,Balance,0.22/0.28,0.6/0.9,0,0,0,0,0,0,0,0,0,0,0,0,0.04 max,0.05max,0,0,,1200,29.8,MATWEB online database http://matweb.com
Steel91_6,Balance,0.22/0.28,0.6/0.9,0,0,0,0,0,0,0,0,0,0,0,0,0.04 max,0.05max,0,0,,700,31.8,MATWEB online database http://matweb.com
Steel91_7,Balance,0.22/0.28,0.6/0.9,0,0,0,0,0,0,0,0,0,0,0,0,0.04 max,0.05max,0,0,,600,35.6,MATWEB online database http://matweb.com
Steel91_8,Balance,0.22/0.28,0.6/0.9,0,0,0,0,0,0,0,0,0,0,0,0,0.04 max,0.05max,0,0,,500,39.4,MATWEB online database http://matweb.com
Steel91_9,Balance,0.22/0.28,0.6/0.9,0,0,0,0,0,0,0,0,0,0,0,0,0.04 max,0.05max,0,0,,400,42.7,MATWEB online database http://matweb.com
Steel91_10,Balance,0.22/0.28,0.6/0.9,0,0,0,0,0,0,0,0,0,0,0,0,0.04 max,0.05max,0,0,,300,46,MATWEB online database http://matweb.com
Steel91_11,Balance,0.22/0.28,0.6/0.9,0,0,0,0,0,0,0,0,0,0,0,0,0.04 max,0.05max,0,0,,200,49,MATWEB online database http://matweb.com
Steel92_1,Balance,0.32/0.38,0.5/0.8,0,0,0,0,0,0,0,0,0,0,0,0,0.04 max,0.05max,0,0,,100,43.6,MATWEB online database http://matweb.com
Steel92_2,Balance,0.32/0.38,0.5/0.8,0,0,0,0,0,0,0,0,0,0,0,0,0.04 max,0.05max,0,0,,0,50.7,MATWEB online database http://matweb.com
Steel93_1,Balance,0.36/0.44,0.7/1,0,0,0,0,0,0,0,0,0,0,0,0,0.04 max,0.05max,0,0,,100,50.7,MATWEB online database http://matweb.com
Steel93_2,Balance,0.36/0.44,0.7/1,0,0,0,0,0,0,0,0,0,0,0,0,0.04 max,0.05max,0,0,,0,51.9,MATWEB online database http://matweb.com
Steel93_3,Balance,0.36/0.44,0.7/1,0,0,0,0,0,0,0,0,0,0,0,0,0.04 max,0.05max,0,0,,800,24.7,MATWEB online database http://matweb.com
Steel93_4,Balance,0.36/0.44,0.7/1,0,0,0,0,0,0,0,0,0,0,0,0,0.04 max,0.05max,0,0,,1200,29.8,MATWEB online database http://matweb.com
Steel93_5,Balance,0.36/0.44,0.7/1,0,0,0,0,0,0,0,0,0,0,0,0,0.04 max,0.05max,0,0,,700,30.1,MATWEB online database http://matweb.com
Steel93_6,Balance,0.36/0.44,0.7/1,0,0,0,0,0,0,0,0,0,0,0,0,0.04 max,0.05max,0,0,,1000,32.9,MATWEB online database http://matweb.com
Steel93_7,Balance,0.36/0.44,0.7/1,0,0,0,0,0,0,0,0,0,0,0,0,0.04 max,0.05max,0,0,,600,33.9,MATWEB online database http://matweb.com
Steel93_8,Balance,0.36/0.44,0.7/1,0,0,0,0,0,0,0,0,0,0,0,0,0.04 max,0.05max,0,0,,500,38.2,MATWEB online database http://matweb.com
Steel93_9,Balance,0.36/0.44,0.7/1,0,0,0,0,0,0,0,0,0,0,0,0,0.04 max,0.05max,0,0,,400,41.7,MATWEB online database http://matweb.com
Steel93_10,Balance,0.36/0.44,0.7/1,0,0,0,0,0,0,0,0,0,0,0,0,0.04 max,0.05max,0,0,,300,45.7,MATWEB online database http://matweb.com
Steel93_11,Balance,0.36/0.44,0.7/1,0,0,0,0,0,0,0,0,0,0,0,0,0.04 max,0.05max,0,0,,200,48.1,MATWEB online database http://matweb.com
Steel94_1,Balance,0.37/0.44,0.6/0.9,0,0,0,0,0,0,0,0,0,0,0,0,0.04 max,0.05max,0,0,,100,50.7,MATWEB online database http://matweb.com
Steel94_2,Balance,0.37/0.44,0.6/0.9,0,0,0,0,0,0,0,0,0,0,0,0,0.04 max,0.05max,0,0,,0,51.9,MATWEB online database http://matweb.com
Steel94_3,Balance,0.37/0.44,0.6/0.9,0,0,0,0,0,0,0,0,0,0,0,0,0.04 max,0.05max,0,0,,800,24.7,MATWEB online database http://matweb.com
Steel94_4,Balance,0.37/0.44,0.6/0.9,0,0,0,0,0,0,0,0,0,0,0,0,0.04 max,0.05max,0,0,,1200,29.8,MATWEB online database http://matweb.com
Steel94_5,Balance,0.37/0.44,0.6/0.9,0,0,0,0,0,0,0,0,0,0,0,0,0.04 max,0.05max,0,0,,700,30.1,MATWEB online database http://matweb.com
Steel94_6,Balance,0.37/0.44,0.6/0.9,0,0,0,0,0,0,0,0,0,0,0,0,0.04 max,0.05max,0,0,,1000,32.9,MATWEB online database http://matweb.com
Steel94_7,Balance,0.37/0.44,0.6/0.9,0,0,0,0,0,0,0,0,0,0,0,0,0.04 max,0.05max,0,0,,600,33.9,MATWEB online database http://matweb.com
Steel94_8,Balance,0.37/0.44,0.6/0.9,0,0,0,0,0,0,0,0,0,0,0,0,0.04 max,0.05max,0,0,,500,38.2,MATWEB online database http://matweb.com
Steel94_9,Balance,0.37/0.44,0.6/0.9,0,0,0,0,0,0,0,0,0,0,0,0,0.04 max,0.05max,0,0,,400,41.7,MATWEB online database http://matweb.com
Steel94_10,Balance,0.37/0.44,0.6/0.9,0,0,0,0,0,0,0,0,0,0,0,0,0.04 max,0.05max,0,0,,300,45.7,MATWEB online database http://matweb.com
Steel94_11,Balance,0.37/0.44,0.6/0.9,0,0,0,0,0,0,0,0,0,0,0,0,0.04 max,0.05max,0,0,,200,48.1,MATWEB online database http://matweb.com
Steel95_1,Balance,0.31/0.38,0.6/0.9,0,0,0,0,0,0,0,0,0,0,0,0,0.04max,0.05 max,0,0,,100,43.6,MATWEB online database http://matweb.com
Steel95_2,Balance,0.31/0.38,0.6/0.9,0,0,0,0,0,0,0,0,0,0,0,0,0.04max,0.05 max,0,0,,0,50.7,MATWEB online database http://matweb.com
Steel96_1,Balance,0.38/0.43,0.7/1,0,0.15/0.25,0,0.95,0,0,0,0.15/0.3,0,0,0,0,0.035 max,0.04 max,0,0,,100,42.6,MATWEB online database http://matweb.com
Steel96_2,Balance,0.38/0.43,0.7/1,0,0.15/0.25,0,0.95,0,0,0,0.15/0.3,0,0,0,0,0.035 max,0.04 max,0,0,,600,33,MATWEB online database http://matweb.com
Steel96_3,Balance,0.38/0.43,0.7/1,0,0.15/0.25,0,0.95,0,0,0,0.15/0.3,0,0,0,0,0.035 max,0.04 max,0,0,,400,37.7,MATWEB online database http://matweb.com
Steel96_4,Balance,0.38/0.43,0.7/1,0,0.15/0.25,0,0.95,0,0,0,0.15/0.3,0,0,0,0,0.035 max,0.04 max,0,0,,200,42.2,MATWEB online database http://matweb.com
Steel97_1,Balance,0.34/0.41,0.6/1,0,0.2/0.3,0,0,0,0,0,0.15/0.35,0,0,0,0,0.035 max,0.04 max,0,0,,100,48.1,MATWEB online database http://matweb.com
Steel97_2,Balance,0.34/0.41,0.6/1,0,0.2/0.3,0,0,0,0,0,0.15/0.35,0,0,0,0,0.035 max,0.04 max,0,0,,600,33.9,MATWEB online database http://matweb.com
Steel97_3,Balance,0.34/0.41,0.6/1,0,0.2/0.3,0,0,0,0,0,0.15/0.35,0,0,0,0,0.035 max,0.04 max,0,0,,400,39.4,MATWEB online database http://matweb.com
Steel97_4,Balance,0.34/0.41,0.6/1,0,0.2/0.3,0,0,0,0,0,0.15/0.35,0,0,0,0,0.035 max,0.04 max,0,0,,200,45.3,MATWEB online database http://matweb.com
steel98_1,Balance,0.35/0.4,0.7/0.9,0,0.2/0.3,0,0,0,0,0,0.15/0.35,0,0,0,0,0.035 max,0.04 max,0,0,,100,48.1,MATWEB online database http://matweb.com
steel98_2,Balance,0.35/0.4,0.7/0.9,0,0.2/0.3,0,0,0,0,0,0.15/0.35,0,0,0,0,0.035 max,0.04 max,0,0,,600,33.9,MATWEB online database http://matweb.com
steel98_3,Balance,0.35/0.4,0.7/0.9,0,0.2/0.3,0,0,0,0,0,0.15/0.35,0,0,0,0,0.035 max,0.04 max,0,0,,400,39.4,MATWEB online database http://matweb.com
steel98_4,Balance,0.35/0.4,0.7/0.9,0,0.2/0.3,0,0,0,0,0,0.15/0.35,0,0,0,0,0.035 max,0.04 max,0,0,,200,45.3,MATWEB online database http://matweb.com
steel 99_1,Balance,0.03 max,0.1 max,18.5,4.8,0,0,0,0.1,0,0.1 max,0,0,1.4,12,0.01 max,.01 max,0,0.01,,20,25.3,MATWEB online database http://matweb.com
steel 99_2,Balance,0.03 max,0.1 max,18.5,4.8,0,0,0,0.1,0,0.1 max,0,0,1.4,12,0.01 max,.01 max,0,0.01,,50,25.8,MATWEB online database http://matweb.com
steel 99_3,Balance,0.03 max,0.1 max,18.5,4.8,0,0,0,0.1,0,0.1 max,0,0,1.4,12,0.01 max,.01 max,0,0.01,,100,27,MATWEB online database http://matweb.com
steel 100_1,Balance,0.03max,0.1,18.5,4.8,0,0,0,0.1,0,0.1max,0,.003 max,0.6,9,0.01max,0.01max,0,0.01,,20,25.3,MATWEB online database http://matweb.com
steel 100_2,Balance,0.03max,0.1,18.5,4.8,0,0,0,0.1,0,0.1max,0,.003 max,0.6,9,0.01max,0.01max,0,0.01,,50,25.8,MATWEB online database http://matweb.com
steel 100_3,Balance,0.03max,0.1,18.5,4.8,0,0,0,0.1,0,0.1max,0,.003 max,0.6,9,0.01max,0.01max,0,0.01,,100,27,MATWEB online database http://matweb.com
steel101_1,Balance,0.03 max,0.1,18.5,3.25,0,0,0,0.1,0,0.1max,0,0,0.2,8.5,0.01max,0.01max,0,0.01,,20,25.3,MATWEB online database http://matweb.com
steel101_2,Balance,0.03 max,0.1,18.5,3.25,0,0,0,0.1,0,0.1max,0,0,0.2,8.5,0.01max,0.01max,0,0.01,,50,25.8,MATWEB online database http://matweb.com
steel101_3,Balance,0.03 max,0.1,18.5,3.25,0,0,0,0.1,0,0.1max,0,0,0.2,8.5,0.01max,0.01max,0,0.01,,100,27,MATWEB online database http://matweb.com
steel 102_1,Balance,0.03 max,0.1max,18.5,4.8,0,0,0,0.1,0,0.1max,0,0,0.4,7.5,0.01max,0.01max,0,0.01,,20,25.3,MATWEB online database http://matweb.com
steel 102_2,Balance,0.03 max,0.1max,18.5,4.8,0,0,0,0.1,0,0.1max,0,0,0.4,7.5,0.01max,0.01max,0,0.01,,50,25.8,MATWEB online database http://matweb.com
steel 102_3,Balance,0.03 max,0.1max,18.5,4.8,0,0,0,0.1,0,0.1max,0,0,0.4,7.5,0.01max,0.01max,0,0.01,,100,27,MATWEB online database http://matweb.com
steel103_1,Balance,0.74/0.88,0.6/0.9,0,0,0,0,0,0,0,0,0,0,0,0,0.4 max,0.05 max,0,0,,0,47.7,MATWEB online database http://matweb.com
steel103_2,Balance,0.74/0.88,0.6/0.9,0,0,0,0,0,0,0,0,0,0,0,0,0.4 max,0.05 max,0,0,,800,24.4,MATWEB online database http://matweb.com
steel103_3,Balance,0.74/0.88,0.6/0.9,0,0,0,0,0,0,0,0,0,0,0,0,0.4 max,0.05 max,0,0,,1000,26.8,MATWEB online database http://matweb.com
steel103_4,Balance,0.74/0.88,0.6/0.9,0,0,0,0,0,0,0,0,0,0,0,0,0.4 max,0.05 max,0,0,,700,30.1,MATWEB online database http://matweb.com
steel103_5,Balance,0.74/0.88,0.6/0.9,0,0,0,0,0,0,0,0,0,0,0,0,0.4 max,0.05 max,0,0,,1200,30.1,MATWEB online database http://matweb.com
steel103_6,Balance,0.74/0.88,0.6/0.9,0,0,0,0,0,0,0,0,0,0,0,0,0.4 max,0.05 max,0,0,,600,32.7,MATWEB online database http://matweb.com
steel103_7,Balance,0.74/0.88,0.6/0.9,0,0,0,0,0,0,0,0,0,0,0,0,0.4 max,0.05 max,0,0,,500,35.1,MATWEB online database http://matweb.com
steel103_8,Balance,0.74/0.88,0.6/0.9,0,0,0,0,0,0,0,0,0,0,0,0,0.4 max,0.05 max,0,0,,400,38.1,MATWEB online database http://matweb.com
steel103_9,Balance,0.74/0.88,0.6/0.9,0,0,0,0,0,0,0,0,0,0,0,0,0.4 max,0.05 max,0,0,,300,41.3,MATWEB online database http://matweb.com
steel103_10,Balance,0.74/0.88,0.6/0.9,0,0,0,0,0,0,0,0,0,0,0,0,0.4 max,0.05 max,0,0,,200,45.2,MATWEB online database http://matweb.com
steel103_11,Balance,0.74/0.88,0.6/0.9,0,0,0,0,0,0,0,0,0,0,0,0,0.4 max,0.05 max,0,0,,100,48.1,MATWEB online database http://matweb.com
